Repository: ndaman/damagetolerance

# damagetolerance
Python demos and homework solutions for Damage Tolerance

File: docs/examples/p115.csv
name,2324-T39,2324-T39,A357-T6 (UNCHILLED),A357-T6 (UNCHILLED),"7178-T6,T651","7178-T6,T651",A357-T6 (CHILLED),A357-T6 (CHILLED),"7075-T6,T651","7075-T6,T651",7150-T651,7150-T651,"7079-T6,T651","7079-T6,T651","7075-T73,T7351","7075-T73,T7351","7475-T61,T651","7475-T61,T651","2024-T3,T351/7475,T761,T7651","2024-T3,T351/7475,T761,T7651"
axis,Thickness (in),$K_c (\text{ksi} \sqrt{\text{in}})$,Thickness (in),$K_c (\text{ksi} \sqrt{\text{in}})$,Thickness (in),$K_c (\text{ksi} \sqrt{\text{in}})$,Thickness (in),$K_c (\text{ksi} \sqrt{\text{in}})$,Thickness (in),$K_c (\text{ksi} \sqrt{\text{in}})$,Thickness (in),$K_c (\text{ksi} \sqrt{\text{in}})$,Thickness (in),$K_c (\text{ksi} \sqrt{\text{in}})$,Thickness (in),$K_c (\text{ksi} \sqrt{\text{in}})$,Thickness (in),$K_c (\text{ksi} \sqrt{\text{in}})$,Thickness (in),$K_c (\text{ksi} \sqrt{\text{in}})$
0,-0.005405405,144.6092038,-0.002702703,39.19649379,1.11E-16,41.62162162,1.11E-16,49.45945946,1.11E-16,59.18918919,1.11E-16,64.05405405,1.11E-16,69.18918919,1.11E-16,75.94594595,-0.002702703,108.385683,-0.002702703,136.2235208
1,0.024324324,144.2585829,0.040540541,38.53907962,0.045945946,40.95690285,0.043243243,49.07231556,0.043243243,58.80204529,0.037837838,63.68151936,0.045945946,68.79474069,0.043243243,75.55880205,0.045945946,107.9839299,0.02972973,135.8655953
2,0.059459459,144.1636231,0.086486486,37.60409058,0.091891892,39.75164354,0.091891892,48.13002191,0.089189189,57.59678598,0.081081081,62.75383492,0.089189189,67.86705625,0.089189189,74.89408327,0.1,107.027027,0.075675676,134.9306063
3,0.089189189,143.5427319,0.121621622,36.42804967,0.127027027,38.30533236,0.132432432,46.66910153,0.140540541,55.83637692,0.132432432,60.72315559,0.135135135,66.12125639,0.124324324,73.17750183,0.143243243,106.0993426,0.127027027,133.981008
4,0.118918919,142.9218408,0.162162162,34.69685902,0.162162162,36.85902118,0.17027027,44.40467495,0.186486486,53.82030679,0.189189189,58.40759679,0.175675676,64.11979547,0.159459459,71.73119065,0.189189189,104.8940833,0.172972973,133.046019
5,0.145945946,142.3082542,0.202702703,32.96566837,0.197297297,35.41271001,0.205405405,42.41782323,0.22972973,51.81154127,0.227027027,56.41344047,0.221621622,61.83345508,0.205405405,69.71512053,0.232432432,103.6961286,0.213513514,131.5850986
6,0.172972973,141.4243974,0.235135135,31.5266618,0.237837838,33.95178963,0.237837838,40.43827611,0.27027027,50.08035062,0.275675676,54.11979547,0.264864865,59.82468955,0.245945946,67.98392988,0.281081081,102.2132944,0.251351351,129.8612126
7,0.2,140.2702703,0.264864865,30.09495982,0.278378378,32.49086925,0.275675676,38.4441198,0.310810811,48.34915997,0.324324324,52.09642075,0.310810811,57.53834916,0.291891892,66.23813002,0.32972973,100.7304602,0.291891892,128.1300219
8,0.224324324,139.393718,0.313513514,28.0715851,0.318918919,31.02994887,0.310810811,36.45726808,0.356756757,46.33308985,0.364864865,49.82468955,0.348648649,55.81446311,0.340540541,64.2147553,0.37027027,98.72899927,0.321621622,126.6983199
9,0.245945946,138.7947407,0.354054054,26.61066472,0.372972973,29.26223521,0.351351351,34.45580716,0.397297297,44.6018992,0.402702703,48.37107378,0.381081081,54.37545654,0.394594595,61.63623083,0.408108108,96.73484295,0.351351351,124.7260774
10,0.275675676,137.633309,0.391891892,25.15704894,0.421621622,27.50913075,0.389189189,32.46165084,0.435135135,42.87801315,0.443243243,46.36961286,0.410810811,52.94375457,0.445945946,59.6055515,0.443243243,94.47772096,0.381081081,123.0241052
11,0.3,136.4864865,0.437837838,23.68151936,0.462162162,26.85902118,0.432432432,30.45288532,0.472972973,41.69466764,0.491891892,44.6165084,0.454054054,50.93498904,0.497297297,57.3046019,0.47027027,92.51278305,0.421621622,120.2118335
12,0.32972973,135.0547845,0.486486486,22.19868517,0.502702703,25.93864134,0.467567568,29.27684441,0.516216216,40.22644266,0.535135135,42.87801315,0.491891892,49.48137327,0.543243243,55.55880205,0.502702703,90.26296567,0.456756757,117.6844412
13,0.359459459,133.3528123,0.52972973,21.27100073,0.537837838,25.30314098,0.505405405,27.55295836,0.57027027,38.18845873,0.572972973,41.96493791,0.535135135,47.74287801,0.6,53.51351351,0.535135135,87.74287801,0.489189189,114.8940833
14,0.391891892,131.3732652,0.57027027,20.35062089,0.575675676,24.66033601,0.543243243,26.36961286,0.616216216,36.98319942,0.613513514,40.50401753,0.581081081,45.99707816,0.651351351,51.48283419,0.567567568,85.22279036,0.521621622,112.1037253
15,0.424324324,128.5829072,0.610810811,19.43024105,0.610810811,24.02483565,0.572972973,25.47845142,0.664864865,35.7706355,0.656756757,39.03579255,0.62972973,43.97370343,0.694594595,49.74433893,0.610810811,81.86267348,0.548648649,109.3279766
16,0.456756757,126.0628196,0.645945946,18.52447042,0.654054054,23.36742148,0.605405405,24.57998539,0.697297297,34.87216947,0.7,37.56756757,0.672972973,42.23520818,0.745945946,47.71365961,0.651351351,79.05040175,0.581081081,106.5376187
17,0.491891892,123.5354273,0.681081081,17.88897005,0.694594595,22.44704164,0.637837838,23.41124909,0.740540541,33.67421476,0.737837838,36.38422206,0.716216216,40.22644266,0.794594595,45.69028488,0.686486486,76.25273923,0.608108108,104.0321402
18,0.516216216,121.0372535,0.718918919,17.24616508,0.72972973,21.81154127,0.672972973,22.23520818,0.778378378,32.76113952,0.791891892,34.88677867,0.754054054,38.50255661,0.835135135,43.95909423,0.727027027,73.44046749,0.648648649,100.1387874
19,0.548648649,118.2468955,0.759459459,16.86632579,0.767567568,21.1687363,0.710810811,21.05186267,0.818918919,32.11102995,0.840540541,33.67421476,0.797297297,36.49379109,0.891891892,41.64353543,0.756756757,71.46822498,0.689189189,96.24543462
20,0.572972973,115.7487217,0.8,16.48648649,0.808108108,20.78889701,0.748648649,20.13878744,0.862162162,31.45361578,0.881081081,32.48356465,0.82972973,35.32505478,0.943243243,39.34258583,0.786486486,69.2257122,0.718918919,93.19211103
21,0.6,113.2432432,0.840540541,16.10664719,0.845945946,20.14609204,0.786486486,19.49598247,0.902702703,30.53323594,0.924324324,31.5558802,0.889189189,33.27246165,0.983783784,37.61139518,0.82972973,65.86559533,0.751351351,90.4017531
22,0.627027027,110.7377648,0.902702703,15.66837107,0.891891892,19.48137327,0.824324324,19.12344777,0.948648649,29.86851717,0.967567568,30.89846603,0.937837838,32.05989774,1.027027027,35.87289993,0.864864865,63.33820307,0.775675676,87.90357925
23,0.654054054,107.9620161,0.943243243,15.55880205,0.92972973,19.10883857,0.854054054,19.04309715,0.997297297,29.19649379,1.016216216,30.22644266,0.978378378,31.1395179,1.07027027,34.40467495,0.897297297,61.08838568,0.805405405,84.85025566
24,0.691891892,104.6165084,0.994594595,15.42001461,0.972972973,18.99196494,0.894594595,19.47406866,1.040540541,28.53907962,1.054054054,29.58363769,1.018918919,30.21913806,1.118918919,32.92184076,0.932432432,58.29072316,0.835135135,82.06720234
25,0.721621622,101.5631848,1.051351351,15.26661797,1.016216216,18.87509131,0.937837838,19.35719503,1.078378378,28.16654492,1.1,28.64864865,1.054054054,29.58363769,1.178378378,31.40978817,0.962162162,56.04821037,0.867567568,78.73630387

File: docs/examples/p116.csv
name,A357-T6 (UNCHILLED),A357-T6 (UNCHILLED),"7178-T6,T651","7178-T6,T651",A357-T6 (CHILLED),A357-T6 (CHILLED),"7075-T6,T651","7075-T6,T651",7150-T651,7150-T651,"7079-T6,T651","7079-T6,T651","7075-T73,T7351","7075-T73,T7351","7475-T61,T651","7475-T61,T651","7475,T761,T7651","7475,T761,T7651","2024-T3,T351","2024-T3,T351"
axis,Thickness (in),$K_c (\text{ksi} \sqrt{\text{in}})$,Thickness (in),$K_c (\text{ksi} \sqrt{\text{in}})$,Thickness (in),$K_c (\text{ksi} \sqrt{\text{in}})$,Thickness (in),$K_c (\text{ksi} \sqrt{\text{in}})$,Thickness (in),$K_c (\text{ksi} \sqrt{\text{in}})$,Thickness (in),$K_c (\text{ksi} \sqrt{\text{in}})$,Thickness (in),$K_c (\text{ksi} \sqrt{\text{in}})$,Thickness (in),$K_c (\text{ksi} \sqrt{\text{in}})$,Thickness (in),$K_c (\text{ksi} \sqrt{\text{in}})$,Thickness (in),$K_c (\text{ksi} \sqrt{\text{in}})$
0,-0.000761803,28.2483381,-0.001227619,30.46096366,-5.33747E-05,34.88330341,0.002295114,43.72798292,0.001479936,47.60007764,0.002828861,51.19268281,-0.000325101,56.17400165,0.003032656,80.22465913,0.000946189,100.1353777,-0.000771508,138.2944345
1,0.024566937,27.93682372,0.03667815,30.40855937,0.03165122,34.28647678,0.04025911,43.39900044,0.030962201,47.55931874,0.023887622,51.16356931,0.031204813,56.4069096,0.032514921,80.18390024,0.032592557,99.81512931,0.037192489,137.965452
2,0.049895677,27.62530933,0.068324518,30.08831093,0.065403465,33.963317,0.071905478,43.078752,0.058396817,47.24489301,0.061851618,50.83458683,0.06916881,56.07792712,0.06211364,79.58998496,0.062133049,99.49779223,0.077378815,137.0804018
3,0.077330293,27.31088359,0.104182639,29.7622398,0.095002184,33.36940172,0.103610073,42.48192537,0.094313164,46.64224368,0.097767965,50.2319375,0.094555777,55.48983454,0.091654132,79.27264787,0.093837644,98.9009656,0.117506914,136.4719297
4,0.102659032,26.99936921,0.127521956,28.90048037,0.137352613,32.20486195,0.133208792,41.88801009,0.136605367,45.75428211,0.127366684,49.63802222,0.119942743,54.90174196,0.129792809,78.11393081,0.121330487,98.30996167,0.149269737,135.5985249
5,0.128045999,26.41127663,0.167708283,28.01543015,0.164787229,31.89043622,0.160701635,41.29700616,0.178955796,44.58974235,0.154975981,48.4938619,0.151647339,54.30491533,0.157285652,77.52292688,0.14882333,97.71895774,0.183138435,134.7222087
6,0.157644718,25.81736135,0.207894609,27.13037993,0.196550051,31.01703139,0.194512106,40.69726818,0.212824494,43.71342617,0.184632927,47.62336843,0.183410161,53.43151051,0.184894949,76.37876656,0.17432675,96.57770877,0.21706536,133.5693144
7,0.185137561,25.22635742,0.233223349,26.81886554,0.22614877,30.42311611,0.228322578,40.09753021,0.24248144,42.8429327,0.210078121,46.75869766,0.208855354,52.56683973,0.216715998,75.22878354,0.201936047,95.43354845,0.251050512,132.1398418
8,0.212630404,24.63535349,0.264986171,25.94546072,0.260017468,29.54679994,0.262133049,39.49779223,0.276291911,42.24319472,0.237570964,46.16769373,0.24055995,51.9700131,0.250584696,74.35246737,0.231592993,94.56305498,0.285093891,130.4337911
9,0.240181474,23.76777136,0.300902518,25.34281139,0.291838517,28.39681692,0.296001747,38.62147605,0.308054733,41.3697899,0.275709641,45.00897666,0.270216896,51.09951963,0.282405745,73.20248435,0.254990538,93.42471736,0.312703188,129.2896307
10,0.267732544,22.90018924,0.328395361,24.75180746,0.32155369,27.24974526,0.325600466,38.02756077,0.339817555,40.49638507,0.30530836,44.41506138,0.301921491,50.502693,0.314226794,72.05250133,0.280493959,92.28346839,0.342534815,127.5894027
11,0.295283614,22.03260711,0.357935853,24.43447038,0.357644718,25.81736135,0.355199185,37.43364549,0.386379737,39.32602261,0.337071182,43.54165656,0.329414334,49.91168907,0.345989616,71.17909651,0.308161483,90.86272988,0.378800524,125.3272842
12,0.320670581,21.44451453,0.391746324,23.8347324,0.387301664,24.94686787,0.382692028,36.84264156,0.424460187,38.44388374,0.368834005,42.66825173,0.359013053,49.31777379,0.384244747,69.46722306,0.337934883,89.43908001,0.408690378,123.3504779
13,0.346115775,20.57984376,0.423509146,22.96132758,0.41918094,23.52030666,0.408078995,36.25454898,0.454058906,37.84996846,0.4005386,42.07142511,0.390775875,48.44436897,0.41395992,68.32015139,0.369814159,88.0125188,0.434310253,121.6560726
14,0.375830948,19.43277209,0.453049639,22.64399049,0.453107865,22.3674123,0.435571838,35.66354505,0.485821728,36.97656364,0.430195546,41.20093163,0.426750449,47.56514144,0.44151099,67.45256927,0.397481683,86.59178029,0.459988355,119.685089
15,0.409757873,18.27987772,0.484812461,21.77058567,0.486918337,21.76767432,0.46306468,35.07254112,0.517526323,36.37973701,0.461900141,40.604105,0.456407395,46.69464797,0.475437915,66.2996749,0.422985104,85.45053132,0.485724683,117.4375273
16,0.443626571,17.40356155,0.512305304,21.17958174,0.516575283,20.89718084,0.494769276,34.47571449,0.553500898,35.50050949,0.497874715,39.72487748,0.492323742,46.09199864,0.500941336,65.15842593,0.450652627,84.02979281,0.509355136,115.1928769
17,0.47322529,16.80964627,0.539681692,21.14173419,0.550560435,19.46770828,0.518050366,33.89053326,0.587427823,34.34761512,0.527473434,39.1309622,0.524086564,45.21859382,0.536974138,64.00262021,0.473991945,83.16803338,0.535033238,113.2218933
18,0.502882236,15.9391528,0.569222184,20.82439711,0.584370906,18.8679703,0.551919064,33.01421709,0.62334417,33.74496579,0.561342132,38.25464603,0.555907613,44.0686108,0.575171042,62.56732496,0.499495366,82.02678441,0.558663691,110.977243
19,0.530316852,15.62472706,0.5966568,20.50997137,0.613911398,18.55063322,0.58362366,32.41739046,0.657154641,33.14522781,0.588834975,37.6636421,0.585506332,43.47469552,0.611203843,61.41151924,0.531374642,80.6002232,0.584458246,108.453103
20,0.555703819,15.03663448,0.628361396,19.91314474,0.637192489,17.96545199,0.608952399,32.10587607,0.680435732,32.56004658,0.618491921,36.79314862,0.621539133,42.31888981,0.645130768,60.25862487,0.561089815,79.45315154,0.608030472,106.4850308
21,0.583138435,14.72220874,0.657901888,19.59580766,0.664685332,17.37444806,0.636445242,31.51487214,0.71430443,31.68373041,0.652360619,35.91683245,0.659619584,41.43675093,0.672681838,59.39104275,0.592969091,78.02659032,0.631660925,104.2403804
22,0.610573051,14.40778301,0.687500607,19.00189238,0.692119948,17.06002232,0.666043961,30.92095686,0.739691397,31.09563783,0.686229317,35.04051628,0.691324179,40.8399243,0.70666699,57.96157019,0.620578388,76.88243001,0.655233151,102.2723082
23,0.638007667,14.09335727,0.721252851,18.67873259,0.736401572,16.72230579,0.695584453,30.60361978,0.779877723,30.21058761,0.713780387,34.17293415,0.723087001,39.96651948,0.738429812,57.08816536,0.652457664,75.4558688,0.67892183,99.75107963
24,0.667548159,13.77602019,0.75085157,18.08481731,0.776471445,16.39041196,0.729394925,30.0038818,0.809476442,29.61667233,0.743379106,33.57901888,0.754849823,39.09311466,0.770250861,55.93818235,0.680008734,74.58828667,0.702552283,97.50642923
25,0.697030424,13.73526129,0.780333835,18.04405842,0.812329565,16.06434082,0.758935417,29.68654471,0.843286913,29.01693435,0.77935368,32.69979135,0.784448542,38.49919938,0.799907807,55.06768887,0.707676258,73.16754816,0.726182736,95.26177883
26,0.734936193,13.682857,0.807768451,17.72963268,0.839764181,15.74991509,0.788534136,29.09262943,0.874991509,28.42010772,0.811174729,31.54980834,0.814047261,37.9052841,0.833834732,53.91479451,0.739555534,71.74098695,0.76273958,91.61676937
27,0.777111941,13.34805182,0.83736717,17.13571741,0.86714057,15.71206754,0.816026979,28.5016255,0.898214372,28.11150468,0.840831675,30.67931486,0.843704207,37.03479063,0.865655781,52.76481149,0.767164831,70.59682663,0.792804115,88.81022854
28,0.812970062,13.02198069,0.864743559,17.09786986,0.900834587,15.66548595,0.851943326,27.89897618,0.923543112,27.7999903,0.878912126,29.79717599,0.885996409,36.14682906,0.90174681,51.33242758,0.792668252,69.45557766,0.822926877,85.72710952
29,0.852981707,12.96666505,0.8963317,17.05419962,0.93663448,15.61599301,0.883589694,27.57872774,0.948988306,26.93531952,0.910674948,28.92377117,0.915653355,35.27633558,0.931461983,50.18535591,0.828817507,67.74661556,0.848721432,83.20296958
30,0.8887816,12.91717211,0.928036295,16.45737299,0.966116745,15.57523412,0.911082537,26.98772381,0.984904653,26.33267019,0.94243777,28.05036634,0.945310301,34.40584211,0.963224805,49.31195109,0.858590907,66.32296569,0.872410112,80.68174099
31,0.920427968,12.59692367,0.959624436,16.41370275,0.997704886,15.53156388,0.93857538,26.39671988,1.018656897,26.00951041,0.982565869,27.44189432,0.972861371,33.53825998,0.995045854,48.16196807,0.884094328,65.18171673,0.893876462,78.71658013
32,0.956227862,12.54743073,0.993318453,16.36712116,1.027245378,15.21422679,0.966068223,25.80571595,1.048197389,25.69217332,1.014328691,26.56848949,1.004624193,32.66485516,1.022655151,47.01780775,0.91807948,63.75224417,0.913295162,76.47775244
33,0.996239507,12.4921151,1.018647193,16.05560677,1.060881168,15.4442234,0.98718521,25.50002426,1.077854335,24.82167985,1.050303266,25.68926197,1.032175263,31.79727304,1.054534427,45.59124654,0.952064632,62.3227716,0.936925615,74.23310204
34,1.032097627,12.16604396,1.054447086,16.00611383,1.100892814,15.38890776,1.027196856,25.44470862,1.107394828,24.50434276,1.082007861,25.09243534,1.063879858,31.20044641,1.079979621,44.72657577,0.979673929,61.17861129,0.960614295,71.71187345
35,1.074273376,11.83123878,1.090246979,15.95662089,1.134645058,15.06574797,1.06317143,24.5654811,1.132781794,23.91625018,1.11160658,24.49852006,1.091430928,30.33286428,1.11180067,43.57659275,1.009389102,60.03153962,0.979858314,70.30278034
36,1.118496773,11.77010044,1.121893348,15.63637246,1.166174972,15.29865593,1.092711922,24.24814401,1.155946431,23.88422534,1.139041196,24.18409433,1.118981998,29.46528216,1.141515843,42.42952108,1.034892523,58.89029065,1.009864622,67.7728177
37,1.160672522,11.43529526,1.142952108,15.60725896,1.206244844,14.96676209,1.118040662,23.93662963,1.179169295,23.5756223,1.162264059,23.87549129,1.146474841,28.87427823,1.166961036,41.56485031,1.058290067,57.75195303,1.033436848,65.8047455

File: docs/examples/p167.csv
name,p/b =1,p/b =1,p/b =2/3,p/b =2/3,p/b =1/3,p/b =1/3,p/b =1/6,p/b =1/6,p/b =1/12,p/b =1/12
axis,a/b,beta,a/b,beta,a/b,beta,a/b,beta,a/b,beta
0,-0.00264469,1.0009652053429747,-0.002644690033854924,1.0009608428948154,-0.00027615103055500523,1.0015618950623173,-0.00033123325295014716,1.003487741238558,-0.0003193541174036918,1.0030884885378075
1,0.03437218,0.9991326478047708,0.03437218000268705,0.9991526636922544,0.03675646073618832,0.9991271068255683,0.03668023839486201,1.0019495532313094,0.036717225703268186,1.0005373121214196
2,0.071395159,0.9977989151264586,0.07139515906465421,0.9978277180409291,0.07378711950334016,0.9976541817420266,0.07379241271446624,0.9973136328883478,0.07373409695814703,0.9994570557493431
3,0.10888428,0.9946628849959355,0.10840664007533829,0.9956295338205922,0.11083777862804833,0.994147163877534,0.11082656271195812,0.9943644900969555,0.11082926251549141,0.9946311218062034
4,0.144237365,0.9922057156307795,0.14698375295474042,0.9913227598736251,0.1479376853954334,0.9895938263361026,0.1479241580924825,0.9903317603263194,0.14794872630463551,0.9888025187039096
5,0.182531903,0.9906327802721914,0.18265976689577101,0.9851015177860342,0.18510083094862806,0.9826113230597867,0.18512272612515224,0.9826999379685598,0.18514324463200538,0.9817983997231077
6,0.219532257,0.988541417410167,0.2198321647251753,0.9778533025445819,0.21734880401951384,0.9723502810606741,0.22239472881392774,0.9713689488533129,0.2224057980084143,0.9719009365646727
7,0.256584526,0.9848277252839684,0.25701705575158007,0.9702651347216725,0.2575505368034756,0.9600373873753197,0.25923611013933867,0.9575801251388056,0.25972720710184916,0.9583443824489293
8,0.293722255,0.9795354138349804,0.2939605812077837,0.9624348677753558,0.28950119714301625,0.947731960560374,0.29475849284925504,0.9421671209628506,0.29477430169883334,0.9418646174155447
9,0.33098801,0.9735239841976788,0.3313979820652113,0.9539954206054604,0.31602708048876416,0.9362822435517855,0.32930710622108694,0.9247688469166747,0.32749195581092594,0.9238131770855599
10,0.362695474,0.967650901491012,0.36865812737954207,0.9444943322210618,0.3457481764454581,0.9245085380406727,0.3596709776196898,0.9044015141790814,0.3566796975116431,0.9051866815463342
11,0.395347768,0.96200104523846,0.403846238932029,0.9337880041115808,0.37023278519531777,0.9096747458897463,0.3846725747998918,0.8803349460258316,0.37744585793618457,0.8861219712362103
12,0.432721935,0.9568340343790922,0.4417933409567414,0.9218416294178394,0.4017202935656681,0.8916123026983341,0.40667345337710037,0.8551579050260579,0.39587580593812244,0.8669064408795519
13,0.469802161,0.9506658433252534,0.47447362685449623,0.9097476150210212,0.4272169192595019,0.8716699291254925,0.4285286272261306,0.8309226046657796,0.41247420908945065,0.8495816697061374
14,0.505420225,0.9432069000842365,0.5125185977971871,0.8981250364332534,0.45185329493289506,0.8507348239416797,0.4422519384189687,0.8099653273742731,0.4225300501174989,0.8331098287394629
15,0.544214401,0.9357547681672241,0.5441708582679554,0.8865369215848508,0.478622596837728,0.8292088083852409,0.45401498363653814,0.7909463700396966,0.4314171630966659,0.8133546972526545
16,0.583554679,0.9278791174857834,0.5780883237533159,0.8746680186340083,0.49755522369868177,0.8075615335046976,0.46594513034505725,0.7738307835921938,0.4409080524376232,0.7909615473082504
17,0.617564143,0.9198783986602083,0.6146224707503039,0.8627203509348798,0.5245908729814364,0.7849950681223924,0.4753374949816047,0.7557728313774275,0.4516982897240691,0.767682201712362
18,0.655587109,0.9118708228412374,0.650776841321747,0.8512056760264123,0.5513978117372706,0.759973720409677,0.48373216680940767,0.7353992014434796,0.4609978075320911,0.7444251085498187
19,0.691105395,0.9041269727767017,0.6813537678429731,0.8402639115481509,0.5819890890362587,0.7347950873417762,0.4931844639587475,0.7143099185811215,0.4671058019695369,0.7193065983193748
20,0.730969498,0.8964965941453804,0.7125610024818951,0.8304006632473434,0.6140555081147541,0.7123274506997255,0.5004389324742753,0.6945016060964138,0.47220000958445363,0.6926166478647104
21,0.765084616,0.8890568561520935,0.750176373675598,0.8213666568950282,0.650162402429793,0.6943756644149223,0.5104403666196524,0.6744271644231008,0.47903270752160276,0.6660052399614035
22,0.803311219,0.8819620276251695,0.7786276777824293,0.8126175305058819,0.6823755132712346,0.680577731271793,0.5200280898139387,0.6545560255059605,0.48596834990777626,0.6404368344801157
23,0.840563745,0.8740630329454719,0.8132571354515319,0.8035611345163921,0.7184250812071309,0.6699249589956803,0.5275891737987866,0.6343788800751526,0.4924481568260768,0.6151661477171101
24,0.877712659,0.8663569705843172,0.8502221433925761,0.794550689596935,0.7568642295872234,0.6610475087782243,0.538685071746938,0.613808810542506,0.49538190733488063,0.5922409274761425
25,0.91491831,0.8585458479254477,0.8861032400504105,0.7871660470128263,0.7936705196431753,0.6548564780383496,0.5539556986040062,0.5912019936077643,0.5002072796889627,0.5704740429698474
26,0.951399247,0.8510042918056206,0.9242642900683109,0.7807925311430266,0.8313532134842152,0.6501185375246953,0.5733447369220634,0.5685642075901881,0.5051777214862341,0.5483377698958463
27,0.989249922,0.8441856447787641,0.9613759554315362,0.7751333456681887,0.8683867657586022,0.6467443123612816,0.5941229517221462,0.5478039902294349,0.5128982156244466,0.5258079863626708
28,1.026880624,0.837607786732272,0.9985442540443785,0.7692687514697347,0.9054491352833258,0.6451308747825237,0.6204300453858658,0.5332530820033763,0.5193906212030013,0.503580461512936
29,1.059813907,0.8308029025901498,1.0356648186940673,0.763394339567203,0.9424446002518001,0.6441068312022772,0.6583866763571824,0.5261015583007558,0.527274308501241,0.4803603412515315
30,1.094745517,0.8251599234018391,1.0728147793071212,0.7572644833512644,0.9794359058671092,0.6427978567291356,0.6953071646259226,0.5257273736952816,0.5369597861818609,0.45460261905187027
31,1.132206498,0.8196473633332164,1.1099267852366403,0.7514641504147377,1.0164447487700063,0.6417245606307012,0.7316505113936767,0.5294888529206365,0.546482094216457,0.42906278043526025
32,1.16943059,0.8136535184253103,1.147094054653443,0.7460205821188675,1.0534210120013112,0.6414875827654711,0.7689673938165205,0.5358910562076268,0.5662822504161582,0.4136536607022511
33,1.206142555,0.8073993815416651,1.1841887527794521,0.7406237419738753,1.0903988435120018,0.6415262155734326,0.8058053985876459,0.5416639997526785,0.6032022871660314,0.41214740051622245
34,1.243294725,0.801399535094972,1.2213108414068268,0.7348462469665901,1.1273825247363232,0.6406791264573097,0.8426041257170342,0.5475427157450614,0.639704845847817,0.422636580018774
35,1.280525438,0.7956525641749198,1.2584884632471447,0.7284076424058143,1.164376971705218,0.6396562389598551,0.8793915136715826,0.5533463578453905,0.6755840431679321,0.43875496901449046
36,1.317561333,0.7900479170305428,1.2956496655037297,0.7214552372555284,1.201398771768022,0.6381676881251882,0.9162064396221705,0.559403380296196,0.7135033004796474,0.4554896546647287
37,1.354671188,0.7839953500391981,1.3330460272879088,0.7142126489228553,1.2384714636027694,0.6352132839421507,0.9530389142957252,0.5646059277042826,0.748228038534756,0.4698409308662122
38,1.394030994,0.7779682095123184,1.3699922681070793,0.7067698858906699,1.2755564487799493,0.6305633958736219,0.9898686891657462,0.5689787591592098,0.7848582979236662,0.48142405392572585
39,1.42900061,0.7720554230526375,1.4080247346028374,0.6995189562496194,1.3126790261689614,0.6239282984841054,1.0267384211280604,0.5731748284207557,0.8216402952704929,0.4926422219623446
40,1.466150027,0.765700373632572,1.444354831871507,0.6919514069630636,1.3483345306193162,0.6161567579402181,1.063584124838928,0.5769151970013696,0.8581636334401399,0.5047237966071529
41,1.503239439,0.7591116287127971,1.4815524232075146,0.6838396210061332,1.386080487268381,0.6080644876011607,1.1004719454849152,0.5802801027072295,0.8910643467308805,0.5145293473373791
42,1.540439192,0.753105555186605,1.5187719758350209,0.6758728002805213,1.4029889050786197,0.5999641185576707,1.1373870341465884,0.5827419210376426,0.9351016896008433,0.5230891950355034
43,1.57757188,0.7474538095016798,1.5545838895888515,0.6680177285562967,1.4267778967227365,0.5905593375813172,1.1690186357125814,0.583769348914933,0.9718599196772322,0.5309112954578893
44,1.612871949,0.7419193310930444,1.5931419495690986,0.6599330482534916,1.45653478644424,0.5791184544434037,1.2177315174190695,0.5837699746112983,1.0086513573370806,0.537519017130285
45,1.651771811,0.7366198178214446,1.63123832638605,0.6518409186082434,1.4866685119946141,0.5657539327473698,1.2530605215012918,0.5827648471815908,1.0454930113426484,0.5427506716140085
46,1.688902267,0.7314953341389051,1.6675135568689896,0.6438564443243738,1.5132711185121313,0.5511938731533348,1.2901035808504435,0.5802680822011528,1.0809200116864675,0.5473901771838762
47,1.726089618,0.7259838636965341,1.7038114178595776,0.6368270029737709,1.5430693085663503,0.5368436979795027,1.327230604089481,0.5747744169129602,1.1191547209255173,0.5513945203041422
48,1.763188434,0.719837597249261,1.7418553024154888,0.630660966900261,1.5699248499145915,0.523445363691263,1.3638768646354038,0.5648117654112585,1.1560409216893843,0.5553347854993255
49,1.800294729,0.7143847545180225,1.7789669053395274,0.6255354536800837,1.5967390909301171,0.5111019814647989,1.4009809154390198,0.5512455066217082,1.192946291058338,0.5574278069859682
50,1.837418134,0.7101019534618263,1.8160637947672784,0.6211521185013337,1.6294799296903144,0.5002707523401053,1.4339288707140043,0.5345291313740211,1.229903766635484,0.5579997841934128
51,1.874510005,0.7057271964713502,1.8531619657234502,0.6170005317564773,1.6539810245934214,0.4910318687848916,1.4577473557531393,0.5164495045408143,1.2668901301104367,0.5566849119766322
52,1.911914888,0.7017717097145981,1.8902446452851764,0.6130512651340311,1.6911273014574237,0.48381128942195395,1.4733401502631245,0.4979227897703568,1.3039915052159077,0.5538444565870918
53,1.948656441,0.6974041870658074,1.927312327189905,0.6096794482309011,1.7282390520495774,0.47899265478254016,1.4837402097696266,0.47912354991511763,1.341101249712332,0.5472344094824523
54,1.986065799,0.6935206183890036,1.964330912978152,0.6069237873312169,1.7653090365342905,0.4765169339104356,1.4974404377938924,0.46042099532121383,1.378773184904866,0.5363362907584787
55,2.022866781,0.6898436283946976,2.0014044280098777,0.6047461264986534,1.8023242223511962,0.4755422982241041,1.5125157398439129,0.44109266101253014,1.41217721166197,0.5220400937772564
56,2.059872918,0.6860312881133249,2.038422052288419,0.6025079855175691,1.8392446325143759,0.47559034623902113,1.5294963210635393,0.42132894117221786,1.4377391925918146,0.504954473260662
57,2.098051439,0.6821456574538538,2.0754362930455894,0.6004459867441253,1.876179027354608,0.47622280719889276,1.5503629600038304,0.4015230251156411,1.4561546721511567,0.48610783777649363
58,2.133521331,0.6785046485389288,2.1124898534926504,0.5981838653411494,1.9131722351313263,0.47775861025453664,1.5741099872440278,0.3831467859366883,1.4703937744996,0.46690063267859633
59,2.171104085,0.6752379290472917,2.1495295706272017,0.5957896380072245,1.9500676559979921,0.47990042642613134,1.6049855816541685,0.36880577389877384,1.4798434744807953,0.44698135916943055
60,2.20822779,0.6720664178919991,2.1865487745293835,0.5933690350853887,1.986948097571343,0.4825809537535546,1.6421485122801989,0.3611196188933314,1.486223012844209,0.42657039321181217
61,2.245235606,0.6687201202688117,2.223618845640071,0.5904442895482614,2.0238064627790817,0.4857088472733034,1.679108417680525,0.3604601975845086,1.494787573344802,0.4051069849235155
62,2.282308272,0.6651964832241611,2.2606786178281384,0.5874683463871472,2.060707842531294,0.4888331032198272,1.7159676204090588,0.36536320129692573,1.5003234642058279,0.38265395478236497
63,2.319400668,0.6617167052524591,2.29771893356709,0.5841848250019716,2.0976339074058,0.49134201935167887,1.752715591232021,0.3723648297522523,1.5039682185679695,0.35939026176793354
64,2.356501632,0.6580742684817668,2.3348119566962806,0.580415891624175,2.1345485953538486,0.49305902944981744,1.789525387555896,0.37952155500681356,1.5104730209706574,0.3362417948278519
65,2.393521728,0.654584887907506,2.3718940225351317,0.5766761159288931,2.1714442136765855,0.49447041260690267,1.8262606693022518,0.38659652637383957,1.519879171746608,0.3159155965761271
66,2.430592629,0.650652660832029,2.408970782929844,0.572611895526609,2.2084087975091857,0.4949471948238598,1.8630407677872602,0.3939132572218538,1.5330114652638938,0.2994948846159866
67,2.46644786,0.6465880309025173,2.446063168526002,0.567972213771265,2.245442971459988,0.49413325909912237,1.8997863087870424,0.4018925902064595,1.5412624190100481,0.2878655738959384
68,2.504808875,0.6428328594339281,2.483200631642326,0.562934620812211,2.2824430681648256,0.49186522295652163,1.9365550680972112,0.4092115474997051,1.5554556609831578,0.27979271982045123
69,2.541867848,0.6388026433804785,2.520288719044697,0.5576014777950575,2.319511706346647,0.48867230933162936,1.9733054687433533,0.41579963075023835,1.5652166119850266,0.2734319818045712
70,2.578908619,0.6350591927254041,2.5565187937407203,0.5517634635212388,2.3566181114741385,0.4840553849843284,2.0101473927292743,0.4215141585353283,1.577111107807085,0.26976331891735306
71,2.616044879,0.6308558644611632,2.594556161213738,0.546260931173099,2.394446388346299,0.4770464927651733,2.0469763576582354,0.42661088517629625,1.59186565166969,0.2693304995587479
72,2.653144148,0.6259127596235179,2.631675850879428,0.5412571376470183,2.4310165408188147,0.46734478043559763,2.083803702705077,0.43173233522184157,1.612257690947959,0.2732867893968479
73,2.690252601,0.6208811765588734,2.6688022890761895,0.5365319521449881,2.4679223265656423,0.4558142534455299,2.120459295250475,0.4361713757886207,1.6265167848125772,0.28201049691197055
74,2.727366521,0.6162294864567801,2.7058764310659646,0.5320507371441344,2.5061751209528698,0.4436249330897935,2.157491060421512,0.4404825061691551,1.6631073570895483,0.2939555712353621
75,2.764432707,0.6120952427915285,2.7429650726062076,0.5277539681011201,2.5350394232404305,0.4319532749805472,2.194390490222693,0.4428989170156905,1.6997381564391651,0.3068180009535501
76,2.801522845,0.6083434436183044,2.7800674971361765,0.5236725274145914,2.5718294081224125,0.42119435820102963,2.231296669532706,0.44483618758724885,1.7363076702485762,0.31979043343398017
77,2.838590702,0.6048833879067207,2.817147777215097,0.5199232319460418,2.609269158317018,0.41157484733242605,2.268239026210066,0.44674496128374985,1.7729676274763535,0.3320623933975716
78,2.875653379,0.6017781349988585,2.8541842165708187,0.5166456539962814,2.646318484323925,0.40319077411838106,2.3052108107459386,0.44652658946441653,1.8095263780690116,0.34343975387509806
79,2.912696464,0.5987864709934309,2.8912589706364997,0.5139087691906461,2.6834676803176594,0.396540614347779,2.3471880141587746,0.4424344687706856,1.8462789025606,0.35383140284511505
80,2.949779882,0.5951391998003899,2.928280605469804,0.511640677833592,2.72057568851515,0.39184188805933573,2.37947349659532,0.4337201238941297,1.8826300787586008,0.3630946783892643
81,2.979046208,0.5933349827129012,2.9653104496253273,0.5096646855165547,2.7576431152393335,0.3890378094657977,2.4163710411888606,0.42109928333998314,1.9194932872818375,0.37210913151945263
